Repository: Tikhii/ECM_aging

# libquiv-aging — 物理信息化老化敏感等效电路电池模型（Python 移植）

本工程是文章

> Mmeka P O, Dubarry M, Bessler W G. **Physics-Informed Aging-Sensitive Equivalent Circuit Model for Predicting the Knee in Lithium-Ion Batteries**. *J. Electrochem. Soc.* 172 080538 (2025). [DOI: 10.1149/1945-7111/adf9cb](https://iopscience.iop.org/article/10.1149/1945-7111/adf9cb/meta)

所附 MATLAB 代码的 Python 完整移植版本。原始代码由论文作者发布于 Zenodo（CC BY-NC 4.0 许可）。

## 工程特点

- **模块化设计**：将原 758 行单文件 `LIBquivAging.m` 拆分为多个单一职责的模块, 含核心模型、查找表、老化动力学、cell type 抽象层、FIT 脚本基础设施等, 便于 Claude Code 按需检索和修改。
- **面向研究**：所有数值参数都集中到可配置 `dataclass` 中（`SEIParameters`、`PlatingParameters` 等），方便替换化学体系或运行敏感性研究。
- **高性能**：通过标量快速插值 + Newton warm-start 求解器，单次完整 DST 放电耗时 30 秒左右（原 MATLAB 代码 ~40 秒）。
- **完整测试集**：87 个 pytest 用例覆盖核心模型、cell type 加载、FIT 脚本基础设施 (含 FIT-1, FIT-2)。

## 目录结构

```
libquiv_aging_py/
├── README.md                     # 本文件
├── QUICKSTART.md                 # 10 分钟 Mac 上手清单
├── environment.yml               # ★ conda 环境定义 (推荐入口)
├── environment-frozen.yml        # 冻结版 (air-gapped 部署用)
├── requirements.txt              # 从 frozen.yml 派生的 pip 清单
├── pyproject.toml                # 现代 Python 项目配置
├── .gitignore                    # 含 runs/ 排除
├── .vscode/                      # VS Code 调试 & 设置
│
├── libquiv_aging/                # ★ 核心代码包
│   ├── __init__.py               # 公共 API
│   ├── constants.py              # 物理常数
│   ├── lookup_tables.py          # 半电池 OCV / 电阻 LUT
│   ├── aging_kinetics.py         # 老化速率律 (SEI/Plating/LAM)
│   ├── cell_model.py             # EquivCircuitCell 主类 (ODE 求解)
│   ├── cell_factory.py           # 通用 cell 加载器 (双 spec)
│   ├── fitting.py                # FIT 脚本系列共享基础设施
│   ├── model_versions/           # 机制模型版本路由
│   │   ├── __init__.py           # 版本注册表
│   │   └── mmeka2025.py          # 当前机制的组装逻辑
│   ├── panasonic_ncr18650b.py    # NCR18650B 兼容层入口
│   └── data/                     # 配套数据 (.dat / .mat / .csv)
│
├── schemas/                      # ★ JSON Schema 定义
│   ├── material.schema.v1.json
│   └── params_mmeka2025.schema.v1.json
│
├── material_specs/               # ★ 材料 spec (本征参数)
│   └── panasonic_ncr18650b.material.json
│
├── param_specs/                  # ★ 参数 spec (唯象参数)
│   └── panasonic_ncr18650b__mmeka2025.params.json
│
├── scripts/                      # 拟合脚本与工具
│   ├── fit_electrode_balance.py  # FIT-1: LR/OFS 拟合
│   ├── check_parameter_consistency.py
│   ├── install_offline.sh        # air-gapped 安装入口
│   ├── verify_install.sh
│   └── build_requirements.sh
│
├── examples/                     # 可运行示例
│   ├── smoke_test.py             # 快速功能验证
│   ├── figure7_simulation.py     # 复现论文图 7
│   └── analysis_template.py      # 自定义分析模板
│
├── tests/                        # pytest 测试 (69 用例)
│   ├── test_basic.py             # 原始 22 个核心模型测试
│   ├── test_schemas.py           # schema 与 spec 验证
│   ├── test_cell_factory.py      # cell_factory 加载器
│   ├── test_panasonic_equivalence.py  # 兼容层等价性
│   ├── test_fitting.py           # FIT 基础设施
│   ├── test_fit_electrode_balance.py  # FIT-1 端到端
│   ├── test_error_codes_registry.py   # 错误码 registry 验证
│   └── golden_panasonic_snapshot.json # 回归测试金标准
│
├── runs/                         # FIT 脚本运行产物 (.gitignore 排除)
│
└── docs/                         # ★ 详细文档
    ├── 01_setup_guide.md         # macOS + conda 环境搭建
    ├── 02_model_overview.md      # 模型数学结构与 DAE 系统
    ├── 03_inputs_guide.md        # 输入数据获取/格式化
    ├── 04_outputs_guide.md       # 输出解读与评估
    ├── 05_workflow_examples.md   # 工作流示例
    ├── 06_parameter_sourcing.md  # 参数来源深度分析
    ├── 07_offline_runbook.md     # 离线现场错误码手册
    ├── 08_consultation_protocol.md # 跨 air-gap 咨询协议
    ├── 09_offline_bundle_guide.md  # 离线工作站部署指南
    ├── CLAUDE.md                 # AI 代理路由手册 (R1-R8)
    ├── PARAMETERS.json           # ★ 参数元数据 (单一事实来源)
    ├── PARAMETER_SOP.md          # 参数获取 SOP
    ├── CRITICAL_REVIEW.md        # 批判性审查 (S/C/N 系列)
    ├── MIGRATION_NOTES.md        # 跨会话演化笔记
    ├── error_codes_registry.json # 错误码事实层
    ├── error_codes.schema.json   # 错误码 schema
    └── UPGRADE_LITERATURE/       # 模型升级方向的文献 starter pack
```

## 工作流概览

本工程已演化为多层架构。一个完整的 cell type 由两份 spec 文件
定义: 材料 spec (本征参数, 跨机制稳定) 加上参数 spec (唯象参数,
随机制版本变化)。加载入口是 `create_cell_from_specs(material_path,
params_path)`, 内部根据参数 spec 的 `model_version` 字段路由到对应
机制的组装函数。当前机制版本是 mmeka2025, 未来 `CRITICAL_REVIEW.md`
中的升级路径 (R_s 退化、动态镀锂等) 会引入新机制版本, 旧 spec
保留为历史。

参数化工作流: 新 cell type 通过复制 panasonic 示例 spec 起步, 填入
Tier I 直测参数, 准备 EXP-A 到 EXP-G 实验数据 (详见 `PARAMETER_SOP.md`
§一二), 运行 `scripts/` 下的 FIT-X 拟合脚本依次产出参数。已实现:
`fit_electrode_balance.py` (FIT-1, LR/OFS) 和 `fit_rc_transient.py`
(FIT-2, C1/C2 RC 弛豫双指数, dispatch 模式预留 fractional-order /
DRT 升级)。两者均自动回写到对应 spec 含完整 fit provenance (`fit_step`,
`fit_source`, `fit_r_squared`, `relaxation_metadata` 等)。FIT-3/4 待
v0.5.x 和 v0.6.0 实施。

版本演化通过 git tag 标记: `docs/vX.Y.Z` 是文档基建或错误码 patch,
`release/vX.Y.0` 是代码能力 minor release。截至 v0.5.0 已有九层 tag
阶梯, 完整演化路径见 `MIGRATION_NOTES.md`。

air-gapped 实验室部署通过内部 pip 镜像单轨制, 详见

File: libquiv_aging/data/Dubarry_2019_Batteries_Degradation_Modes_DST_Fig__9.csv
LLI,,LAMPE,,RDFNE,,LAMNE,
Exchange Capacity (Ah),Degradation mode (%),Exchange Capacity (Ah),Degradation mode (%),Exchange Capacity (Ah),Degradation mode (%),Exchange Capacity (Ah),Degradation mode (%)
0,0.032317636,0,0.032317636,1.444043321,1.131117267,0,-0.032317636
181.9494585,2.03601108,181.9494585,1.454293629,180.5054152,3.522622345,180.5054152,0.032317636
480.866426,3.522622345,480.866426,2.100646353,480.866426,5.2677747,480.866426,1.001846722
706.1371841,4.750692521,706.1371841,2.682363804,704.6931408,5.914127424,704.6931408,1.971375808
908.3032491,6.108033241,908.3032491,3.845798707,908.3032491,6.62511542,908.3032491,3.005540166
1101.805054,7.206832872,1101.805054,3.587257618,1101.805054,9.339796861,1101.805054,4.039704524
1301.083032,8.628808864,1301.083032,4.750692521,,,1301.083032,7.98245614
1341.516245,8.822714681,1341.516245,3.587257618,,,1341.516245,9.016620499
1393.501805,9.469067405,1393.501805,5.00923361,,,1393.501805,10.05078486
1436.823105,9.986149584,1436.823105,5.073868883,,,1436.823105,11.08494922
1475.812274,10.56786704,1475.812274,5.2677747,,,1477.256318,15.0923361
1549.458484,18.25946445,1549.458484,9.792243767,,,1548.01444,20.00461681
1581.227437,27.76084949,1579.783394,14.51061865,,,1579.783394,29.05355494
1591.33574,30.41089566,1591.33574,20.00461681,,,1591.33574,34.93536473
